Repository: AdvancedPhotonSource/GSAS-II

# GSAS-II

<!--   commented out for now
--!>

<!-- SPHINX-START -->

<!-- prettier-ignore-start -->
[actions-badge]:            https://github.com/AdvancedPhotonSource/GSAS-II/workflows/CI/badge.svg
[actions-link]:             https://github.com/AdvancedPhotonSource/GSAS-II/actions
[conda-badge]:              https://img.shields.io/conda/vn/conda-forge/GSAS-II
[conda-link]:               https://github.com/conda-forge/GSAS-II-feedstock
[github-discussions-badge]: https://img.shields.io/static/v1?label=Discussions&message=Ask&color=blue&logo=github
[github-discussions-link]:  https://github.com/AdvancedPhotonSource/GSAS-II/discussions
[pypi-link]:                https://pypi.org/project/GSAS-II/
[pypi-platforms]:           https://img.shields.io/pypi/pyversions/GSAS-II
[pypi-version]:             https://img.shields.io/pypi/v/GSAS-II
[rtd-badge]:                https://readthedocs.org/projects/GSAS-II/badge/?version=latest
[rtd-link]:                 https://GSAS-II.readthedocs.io/en/latest/?badge=latest

<!-- prettier-ignore-end -->

## Summary
GSAS-II is used to analyze all types of x-ray and neutron
diffraction data, including single-crystal, powder, 
constant-wavelength, pink-beam and time-of-flight, lab,
synchrotron, spallation and reactor sources, including Rietveld
analysis. It can handle large numbers of datasets. 
GSAS-II is free open source software.

## URLs
* The
  [home page for GSAS-II](https://advancedphotonsource.github.io/GSAS-II-tutorials)
  has recently been moved to GitHub, but some content may still be
  only at
  [the old location](https://subversion.xray.aps.anl.gov/trac/pyGSAS).
  Note the new [installation instructions](https://advancedphotonsource.github.io/GSAS-II-tutorials/install.html).

* This repo is the main repository for the GSAS-II source code, but
  note that there is a separate repo for the 
  [GSAS-II installation tools](https://github.com/AdvancedPhotonSource/GSAS-II-buildtools)
  and another for
  [GSAS-II web content](https://github.com/AdvancedPhotonSource/GSAS-II-buildtools
  ) (including tutorials). The
  [old subversion site](https://subversion.xray.aps.anl.gov/pyGSAS)
  and its
  [associated web site](https://subversion.xray.aps.anl.gov/trac/pyGSAS/browser)
  will be maintained for the immediate future. 
* Code documentation: https://gsasii.readthedocs.io.

## Full Description
GSAS-II is a unique and comprehensive Python project for
the calibration, reduction and analysis of all types of x-ray and neutron
diffraction data, including single-crystal and powder data, including
constant-wavelength, pink-beam and time-of-flight data types and from lab,
synchrotron, spallation and reactor sources. Its primary use is for 
determination of crystal structures and diffraction-based materials
characterization for crystalline solids on all scales, from
perovskites through protein. Refinements can
combine measurements from multiple data types and large groups of data
can be analyzed together  via "sequential fitting". It also
provides powerful and flexible capabilities for integration of 2D
powder diffraction image data.
In addition to single-crystal and powder diffraction, GSAS-II
offers small-angle scattering and reflectometry analysis, structure
solution capabilities and interfaces to several other types of
analysis tools, such as for pair distribution functions, faulted
materials, maximum entropy Fourier maps and symmetry analysis.

GSAS-II offers extensive visualization
capabilities and a complete GUI implementation. An
applications-interface (API) allows for scripted use of much of the
GSAS-II functionality. 

Many capabilities of GSAS-II are unique to GSAS-II or are only found
in software with very limited scope. For magnetic scattering, all
possible color subgroups can be derived and explored. For
incommensurate structures, a generalized form of 3+1 superstructures
can be handled. From powder
diffraction, GSAS-II supports all stages of data reduction and
analysis, including area detector calibration and integration, pattern
indexing, LeBail and Pawley intensity extraction and peak
fitting. Pair distribution functions (PDF) can be computed from
high-energy x-ray diffraction. Instrumental profile parameters can be
fit to data from standards or derived from fundamental parameters;
sample profile effects (crystallite size and microstrain) are treated
independently from the instrument. Sequential fitting is a novel
process that allows
large numbers of data sets, 
measured with parametric changes in measurement settings, to be fit
single refinement with subsequent parametric fitting. 

GSAS-II is freely distributed as open source software; see the license file for
more details. GSAS-II runs on Windows,
MacOS, Linux and Raspberry Pi computers. It currently receives >600
citations/year. 

<!--   commented out for now
     Features
     --------

     * TODO
--!>

File: test-G2sc-size-strain/LaB6_SRM_660c.CIF
#------------------------------------------------------------------------------
#$Date: 2018-01-14 06:38:52 +0200 (Sun, 14 Jan 2018) $
#$Revision: 205201 $
#$URL: file:///home/coder/svn-repositories/cod/cif/1/00/00/1000055.cif $
#------------------------------------------------------------------------------
#
# This file is available in the Crystallography Open Database (COD),
# http://www.crystallography.net/
#
# All data on this site have been placed in the public domain by the
# contributors.
#
data_1000055
loop_
_publ_author_name
'Zavalij, P'
_chemical_formula_sum            'B6 La'
_chemical_name_systematic        'Lanthanum hexaboride'
_space_group_crystal_system      cubic
_space_group_IT_number           221
_space_group_name_Hall           '-P 4 2 3'
_space_group_name_H-M_alt        'P m -3 m'
_cell_angle_alpha                90.0
_cell_angle_beta                 90.0
_cell_angle_gamma                90.0
_cell_formula_units_Z            1
_cell_length_a                   4.15682(8)
_cell_length_b                   4.15682
_cell_length_c                   4.15682
_cod_original_sg_symbol_H-M      'P m 3 m'
_cod_database_code               1000055
loop_
_space_group_symop_id
_space_group_symop_operation_xyz
1 x,y,z
2 -y,x,z
3 -x,-y,z
4 y,-x,z
5 x,-y,-z
6 y,x,-z
7 -x,y,-z
8 -y,-x,-z
9 z,x,y
10 -x,z,y
11 -z,-x,y
12 x,-z,y
13 z,-x,-y
14 x,z,-y
15 -z,x,-y
16 -x,-z,-y
17 y,z,x
18 y,-z,-x
19 z,y,-x
20 -y,z,-x
21 -z,-y,-x
22 -y,-z,x
23 z,-y,x
24 -z,y,x
25 -x,-y,-z
26 y,-x,-z
27 x,y,-z
28 -y,x,-z
29 -x,y,z
30 -y,-x,z
31 x,-y,z
32 y,x,z
33 -z,-x,-y
34 x,-z,-y
35 z,x,-y
36 -x,z,-y
37 -z,x,y
38 -x,-z,y
39 z,-x,y
40 x,z,y
41 -y,-z,-x
42 -y,z,x
43 -z,-y,x
44 y,-z,x
45 z,y,x
46 y,z,-x
47 -z,y,-x
48 z,-y,-x
loop_
_atom_site_label
_atom_site_fract_x
_atom_site_fract_y
_atom_site_fract_z
_atom_site_occupancy
_atom_site_thermal_displace_type
_atom_site_U_iso_or_equiv
_atom_site_symmetry_multiplicity
La .0 .0 .0 1.0 Uiso .00858(29) 1
B .5 .5 .2021(12) 1.0 Uiso .0090(11) 6
